Repository: dreyer10-crypto/habari-sales-os

# Habari Media — Sales OS

A self-serve sales toolkit for the Habari Media desk: a **Leads Shout intake**, a **Proposal
Tracker** with follow-up alerts and roll-overs, a **manager dashboard**, a **rep operating
dashboard**, and a **campaign report / generator** that closes with the network upsell.

It is a **static site** (plain HTML/CSS/JS, no build step) that runs anywhere and deploys to
Netlify in one step. State is held per-device in the browser today; see
[Toward a real implementation](#toward-a-real-implementation) for the shared-backend path.

> **Confidential.** These tools hold a Habari sales pipeline and are marked `noindex, nofollow`.
> Do not forward the deployed URL outside Habari.

---

## The monthly sales cycle

```
Leads shout ──▶ Leads (per rep, per month) ──▶ Proposal sent ──▶ Follow-ups ──▶ Won / Lost
                     │                                                              ▲
                     └──────────── Roll over (with evidence) ───────────────────────┘
                                   carries the client to a future month
```

1. **Leads shout.** At the start of the month the shout goes out. On the **Leads Shout** tab each
   rep lists the clients they intend to engage — typed in, pasted from a list, or imported from the
   **CG LEADS** workbook (CSV). Rows land as *leads* tagged to the month.
2. **Lead → proposal.** A lead has no proposal out yet (no follow-up clock). **Send proposal**
   promotes it into the live pipeline (status *Sent*, follow-up flag five working days out) and
   generates the signed Habari advertising agreement + a pre-filled email.
3. **Roll-overs.** If a client won't close this month but the rep has **evidence** it will do
   business in a coming month (signed schedule, confirmed budget, email on file), **Roll over**
   carries it to a named month with the evidence stored on the record — instead of counting it as
   lost.

The manager dashboard reads the same store and adds a Leads KPI + funnel stage, a Rolled-over KPI,
and a **Roll-overs** table listing each carried client, its from→to month, and the evidence supplied.

## Files

The deployable site is in [`public/`](public/):

| File | Purpose |
|---|---|
| `index.html` | Landing page — "Tools & Scope" walk-through, embeds the tracker & dashboards |
| `habari-proposal-tracker.html` | **Proposal Tracker** — Leads Shout intake (CG LEADS import), pipeline, follow-ups, roll-overs, 🏆 competition leaderboards, lead pool, agreement generator |
| `habari-media-dashboard.html` | **Manager Dashboard** — leads, funnel, hit rate, roll-overs, sales competition (+ prize config), escalation ladder (access code: `habari2026`) |
| `habari-operating-dashboard.html` | **Sales Operating Dashboard** — the rep's desk: report generator, raise-a-booking, top-sheet library, rate card |
| `campaign-report.html` | Live campaign report (embeds the R25,000 Network Special) |
| `xrf-assay-register.html` | **Tungsten Assay OS** (mining division) — captures Niton XL2 XRF readings, computes WO₃ grade / MTU/t, tags crushed-vs-uncrushed, QA/QC per sample, CSV in/out |
| `_headers` | `X-Robots-Tag: noindex, nofollow` applied to every page |

Repo root: `netlify.toml` (publish = `public`), `.gitignore`, this README.

---

# XRF assay data — version-controlled snapshots

This folder is the **control point** for the Zambian tungsten XRF readings. The dashboard
(`public/xrf-assay-register.html`) captures and works with data in the browser; this folder is where
that data is committed to Git so it is **shared, auditable and backed up** — every change tracked, every
version recoverable.

## The workflow

```
Niton XL2 export ──▶ Dashboard (capture / import) ──▶ Export CSV ──▶ commit here ──▶ push / PR
        (raw)              (enrich: WO₃, tier, QA)        (snapshot)      (control)     (review)
```

1. **Capture** readings in the dashboard (manual panel, paste, or *Import Niton CSV*).
2. **Export CSV** from the Assay register.
3. **Drop the file in this folder**, commit with a dated message, and push. Open a PR if you want the
   change reviewed before it lands on `main`.
4. The file name carries the batch date, e.g. `xrf-assay-register-2026-07-22.csv`.

## Files

| File | Batch | Notes |
|---|---|---|
| `xrf-assay-register-2026-07-22.csv` | 22 Jul 2026 | Niton XL2-108297. 11 valid crushed readings, 4 samples. Reading 1648 (0.24 s misfire) marked `Excluded`. Enriched with WO₃ %, MTU/t, tier, W-confidence, and the Au fire-assay flag. |

## Column notes

- `WO3_pct = W_pct × 1.2611`; `MTU_per_t = WO3_pct`.
- `W_confidence` — from the value-vs-2σ ratio (strong / robust / caution / < LOD).
- `Au_ppm` is the raw XRF number (1 ppm = 1 g/t). `Au_flag` marks it **SUSPECT** wherever tungsten is
  present: Au Lα (9.71 keV) overlaps the W Lβ line (9.67 keV), so apparent gold in a W-rich sample is a
  spectral artifact. **Gold is confirmed only by fire assay at a certified lab** — never from this column.

File: data/xrf-assay-register-2026-07-22.csv
ReadingNo,SampleID,DateTime,Prep,CountTime_s,W_pct,W_2sigma,WO3_pct,MTU_per_t,Tier,W_confidence,Au_ppm,Au_flag,Sn_pct,Fe_pct,Mn_pct,Si_pct,Bal_pct,Excluded
1642,w crushed 1,2026-07-22 14:50,Crushed,70,4.439,0.057,5.598,5.6,High grade,strong,120,SUSPECT: W Lβ / Au Lα overlap — verify by fire assay,0.309,1.944,0.103,13.883,77.924,
1643,w crushed 1,2026-07-22 14:52,Crushed,70,1.48,0.026,1.866,1.87,Ore grade,strong,40,SUSPECT: W Lβ / Au Lα overlap — verify by fire assay,0.367,2.042,0.117,13.828,80.798,
1644,w crushed 1,2026-07-22 14:54,Crushed,70,4.963,0.057,6.259,6.26,High grade,strong,140,SUSPECT: W Lβ / Au Lα overlap — verify by fire assay,0.374,2.045,0.098,11.796,79.625,
1645,w crushed 2,2026-07-22 14:57,Crushed,70,3.206,0.043,4.043,4.04,High grade,strong,110,SUSPECT: W Lβ / Au Lα overlap — verify by fire assay,0.383,3.708,0.06,16.217,74.351,
1646,w crushed 2,2026-07-22 14:59,Crushed,70,2.358,0.032,2.974,2.97,Ore grade,strong,50,SUSPECT: W Lβ / Au Lα overlap — verify by fire assay,0.427,3.737,0.067,16.121,75.216,
1647,w crushed 2,2026-07-22 15:01,Crushed,64.85,3.047,0.041,3.843,3.84,High grade,strong,70,SUSPECT: W Lβ / Au Lα overlap — verify by fire assay,0.416,3.742,0.068,16.042,74.562,
1648,w crushed 2,2026-07-22 15:02,Crushed,0.24,4.504,0.559,5.68,5.68,High grade,robust,,,,3.551,,,91.802,YES (0.24s misfire)
1649,w crushed 4,2026-07-22 15:05,Crushed,70,4.535,0.05,5.719,5.72,High grade,strong,130,SUSPECT: W Lβ / Au Lα overlap — verify by fire assay,0.068,3.912,0.032,13.827,76.002,
1650,w crushed 4,2026-07-22 15:07,Crushed,70,4.363,0.045,5.502,5.5,High grade,strong,90,SUSPECT: W Lβ / Au Lα overlap — verify by fire assay,0.078,4.237,0.038,17.305,71.745,
1651,w crushed 4,2026-07-22 15:09,Crushed,70,6.569,0.065,8.284,8.28,High grade,strong,210,SUSPECT: W Lβ / Au Lα overlap — verify by fire assay,0.089,4.29,0.042,15.534,71.491,
1652,w crushed 5,2026-07-22 15:13,Crushed,70,6.025,0.064,7.598,7.6,High grade,strong,170,SUSPECT: W Lβ / Au Lα overlap — verify by fire assay,0.35,2.049,0.111,14.475,75.447,
1653,w crushed 5,2026-07-22 15:15,Crushed,70,5.739,0.065,7.237,7.24,High grade,strong,120,SUSPECT: W Lβ / Au Lα overlap — verify by fire assay,0.262,1.971,0.101,14.045,76.493,
